Repository: Nate-Sheibley/Mild-Steel-Tempering

# Mild-Steel-Tempering
---

Description
---
This project aims to enhance the understanding of mild steel tempering through predictive modeling, ultimately aiding in the optimization of heat treatment processes in engineering applications. This will reduce the need for manual consultation of large tempering tables, and will allow for improved engineering workflow.

I do not succeed in providing such an engineering tool, this dataset is too limited,a nd the mutli-output, mutli-label models result in severe overfitting. However, this data is sufficent to provide a final hardness prediction from a given steel and tempering proceedure. I provide a set of next steps, both in how to build such an tempering process predition application from the available data, and what data may be collected to improve such a direct prefiction model. Sadly, both extensions of the project are outside the scope of the proposal.

Context
---
Tempering of steel is an important process in engineering. It ensures that the steel is homogeneous and has the mechanical properties desired of the final product. Where annealing is a similar heat treatement aimed at making a metal as soft as possible for continued working, tempering is a heat treatment aimed at reaching a target final hardness. This target hardness is indicatative of a set of other mechanical properties, but hardness is used as the metric because it can easily be non-destructively tested in a manufacturing setting for quality control.

Broadly, tempering is one of several heat treatments that can transform a certain grade of steel to be better suited for specific applications. It may also help undo internal stresses accumulated through shaping during manufacturing.

Results
---
This project is largely an exploration into data analytics and data science skills learned at the UCB data analytics bootcamp. The inital approach was certainly too ambitious given my knowledge of the dataset, but that is how we learn.

For the Tempering time and temperatature classification problem, I attempted several simpler, models, and settled on Extra Trees Classifier as a baseline. It severely overfit the data, with 90% training combined accuracy and 25% combined testing accuracy. The neural network classifier performed better with respect to overfitting, but the combined accuracy did not break 40%.

Moving to a regression models to predict the final hardness as a continuous measure, gradient boosting regression had a R-squared of 0.93. Using a neural network for the same prediction resulted in similar MSE and R2. Plotting the GBR model predicted vs actual showed a linear relationship with some noise, indicating the more complex NN model was uncessessary.

### Lessons Learned

Spend more time in exploratory data analysis. The issues that arose in the classification model were evident from the data initially, however I did not have the experiecne and expertise to identify that. This whole project was a huge learning experience, from using polars, a dataframe tool I had never used before, to building a mutli-output model, which I had also never done.

I initially gravitated towards PCA as a tool to reduce multicollinearity, as there was a substantial amount in my data, but found it eliminated the explainability of the model, so am learning additional ways to handle that issue, as I hope to go into chemical applications of machine learning.

### Models used
* Extra Trees Classifier
* Deep Neural Network Classifier
* Gradient Boosting Regressor
* Neural Network Regressor

For classification models the metrics accuracy and loss were used.

For regression models the metrics Mean Squared Error and loss were used.

Sources
---
[Raiipa Technologies Kaggle dataset](https://www.kaggle.com/datasets/rgerschtzsauer/tempering-data-for-carbon-and-low-alloy-steels)

[The Effects of Alloying Elements on Steels](https://www.semanticscholar.org/paper/Christian-Doppler-Laboratory-for-Early-Stages-of-of-Maalekian/8b2503ef6e92e0452156547acb3f59e6c53e266c)

Bringas, J. E. (2002). Handbook of Comparative World Steel Standards. ASTM International.
 ### Scraped data
 * [AZO Materials](https://www.azom.com/)
 * [MakeItFrom](https://www.makeitfrom.com/)

Author
--- 
Nathan Sheibley

[Proposal](references/Nathan_project4_proposal.docx)

UC Berkeley-Ext Data Analytics Boot Camp Final Project - Solo

File: 2-AZoM-web-scraping.ipynb (part 1 of 3)
```
!pip install polars beautifulsoup4 splinter selenium
```

Requirement already satisfied: polars in ./.venv/lib/python3.12/site-packages (1.8.2)
Requirement already satisfied: beautifulsoup4 in ./.venv/lib/python3.12/site-packages (4.12.3)
Requirement already satisfied: splinter in ./.venv/lib/python3.12/site-packages (0.21.0)
Requirement already satisfied: selenium in ./.venv/lib/python3.12/site-packages (4.25.0)
Requirement already satisfied: soupsieve>1.2 in ./.venv/lib/python3.12/site-packages (from beautifulsoup4) (2.6)
Requirement already satisfied: urllib3<3.0,>=1.26.14 in ./.venv/lib/python3.12/site-packages (from splinter) (2.2.3)
Requirement already satisfied: trio~=0.17 in ./.venv/lib/python3.12/site-packages (from selenium) (0.26.2)
Requirement already satisfied: trio-websocket~=0.9 in ./.venv/lib/python3.12/site-packages (from selenium) (0.11.1)
Requirement already satisfied: certifi>=2021.10.8 in ./.venv/lib/python3.12/site-packages (from selenium) (2024.8.30)
Requirement already satisfied: typing_extensions~=4.9 in ./.venv/lib/python3.12/site-packages (from selenium) (4.12.2)
Requirement already satisfied: websocket-client~=1.8 in ./.venv/lib/python3.12/site-packages (from selenium) (1.8.0)
Requirement already satisfied: attrs>=23.2.0 in ./.venv/lib/python3.12/site-packages (from trio~=0.17->selenium) (24.2.0)
Requirement already satisfied: sortedcontainers in ./.venv/lib/python3.12/site-packages (from trio~=0.17->selenium) (2.4.0)
Requirement already satisfied: idna in ./.venv/lib/python3.12/site-packages (from trio~=0.17->selenium) (3.10)
Requirement already satisfied: outcome in ./.venv/lib/python3.12/site-packages (from trio~=0.17->selenium) (1.3.0.post0)
Requirement already satisfied: sniffio>=1.3.0 in ./.venv/lib/python3.12/site-packages (from trio~=0.17->selenium) (1.3.1)
Requirement already satisfied: wsproto>=0.14 in ./.venv/lib/python3.12/site-packages (from trio-websocket~=0.9->selenium) (1.2.0)
Requirement already satisfied: pysocks!=1.5.7,<2.0,>=1.5.6 in ./.venv/lib/python3.12/site-packages (from urllib3[socks]<3,>=1.26->selenium) (1.7.1)
Requirement already satisfied: h11<1,>=0.9.0 in ./.venv/lib/python3.12/site-packages (from wsproto>=0.14->trio-websocket~=0.9->selenium) (0.14.0)

```
!pip install pint
```

Requirement already satisfied: pint in ./.venv/lib/python3.12/site-packages (0.24.3)
Requirement already satisfied: appdirs>=1.4.4 in ./.venv/lib/python3.12/site-packages (from pint) (1.4.4)
Requirement already satisfied: typing-extensions in ./.venv/lib/python3.12/site-packages (from pint) (4.12.2)
Requirement already satisfied: flexcache>=0.3 in ./.venv/lib/python3.12/site-packages (from pint) (0.3)
Requirement already satisfied: flexparser>=0.3 in ./.venv/lib/python3.12/site-packages (from pint) (0.3.1)

```
import polars as pl
import pathlib
import re
from bs4 import BeautifulSoup
# Will use firefox browser
from splinter import Browser
import time
import pint
```

## Prepping the data. Do not include in main

```
cwd = pathlib.Path.cwd()

if cwd.name == 'Mild-Steel-Tempering':
    print("Path is project root")
else:
    print("Please correct current working directory to the project root")
```

Path is project root

```
resources_path = pathlib.PurePath(pathlib.PurePath(cwd), 'resources')
resources_path
```

PurePosixPath('/home/mox/Documents/coding_projects/bootcamp_local/Homeworks/Mild-Steel-Tempering/resources')

```
data_path = f"{resources_path}/searchable_steels.csv"
df_data = pl.read_csv(data_path)
df_data.glimpse()
```

Rows: 28
Columns: 1
$ searchable <str> 'AISI-SAE 1335', 'AISI-SAE 4027', 'AISI 1055', 'AISI-SAE 1042', 'AISI 6145', 'AISI-SAE 4037', 'AISI-SAE 1026', 'AISI-SAE 5160', 'AISI-SAE 1065', 'AISI-SAE 4340'

## Visit the Website

```
browser = Browser('firefox')
base_url = "https://www.azom.com"
search_path = "/search.aspx?q="
```

### Rename some steel present in AZoM that were not searching correctly

```
df_data
```

shape: (28, 1)
┌────────────────────────┐
│ searchable             │
│ ---                    │
│ str                    │
╞════════════════════════╡
│ AISI-SAE 1335          │
│ AISI-SAE 4027          │
│ AISI 1055              │
│ AISI-SAE 1042          │
│ AISI 6145              │
│ …                      │
│ AISI 4047              │
│ AISI-SAE 1080          │
│ AISI-SAE 1040          │
│ AISI-SAE 6150          │
│ AISI 1074 Carbon Steel │
└────────────────────────┘

```
len([print(steel) for steel in df_data['searchable']])
```

AISI-SAE 1335
AISI-SAE 4027
AISI 1055
AISI-SAE 1042
AISI 6145
AISI-SAE 4037
AISI-SAE 1026
AISI-SAE 5160
AISI-SAE 1065
AISI-SAE 4340
AISI-SAE 1035
AISI-SAE 1038
AISI-SAE 4140
AISI-SAE 1050
AISI-SAE 5140
AISI-SAE 1045
AISI 1090
AISI 1030
AISI-SAE 1030
AISI 4640
AISI 52100
AISI 1095
AISI 1049
AISI 4047
AISI-SAE 1080
AISI-SAE 1040
AISI-SAE 6150
AISI 1074 Carbon Steel

28

```
# Search the steel 
def get_soup(soup):
    search_result = soup.find('div', class_='resultsContainer')
    first_item = search_result.find('a')
    # https://pytutorial.com/get-element-href-beautifulsoup/
    steel_link = first_item.get('href')
    time.sleep(0.15)
    browser.visit(f"{base_url}{steel_link}")
    soup2 = BeautifulSoup(browser.html, 'html.parser')
    return soup2
```

```
# already have elemental composition
# property - metric - imperial
# table_elements = tables[0]
# table_phys_props = tables[1]
# table_mecha_props = tables[2]
# table_therm_props = tables[3]
# table_other_desigs = tables[4]
#parse tables
def get_tables(soup):
    tables = []
    # parse all tables in the
    for html_table in soup.find_all('table'):
        table = []
        # parse rows in the table
        for tr in html_table.find_all('tr'):
            row = []
            #parse data cells in the row
            for t in tr.find_all(['th', 'td']):
                text = t.get_text(strip=True)
                #add data to row
                row.append(text)
            #add row to table
            table.append(row)
    #returns a list of list of lists
        tables.append(table)
    return tables
```

```
def make_dfs(lolols):
    tables = []
    # convert the list of lists to a dataframe
    for lol in lolols:
        try:
            df = pl.DataFrame(lol, orient='row')
            # rename columns using first row
            # https://stackoverflow.com/questions/75187317/how-to-rename-column-names-with-first-row-in-polars
            # [1:] removes the first row that replaced the column names 
            df = df.rename(df.head(1).to_dicts().pop())[1:]
            # add the dataframe to the list of tables on for this steel
            tables.append(df)
        except:
            tables.append(lol)
    return tables
```

```
dict_steel_tables = {}
for steel in df_data['searchable']:
    print("Working on:", steel)
    #search AZoM for the steel
    browser.visit(f"{base_url}{search_path}{steel}")
    soup_search = BeautifulSoup(browser.html, 'html.parser')

    #takes soup html and returns list of lists
    soup = get_soup(soup_search)
    lolols = get_tables(soup)
    dict_steel_tables[steel] = make_dfs(lolols)
    # tables list of lists and returns a dictionary
    # robots.txt indicates Crawl-delay: 120
    time.sleep(0.15)
```

Working on: AISI-SAE 1335
Working on: AISI-SAE 4027
Working on: AISI 1055
Working on: AISI-SAE 1042
Working on: AISI 6145
Working on: AISI-SAE 4037
Working on: AISI-SAE 1026
Working on: AISI-SAE 5160
Working on: AISI-SAE 1065
Working on: AISI-SAE 4340
Working on: AISI-SAE 1035
Working on: AISI-SAE 1038
Working on: AISI-SAE 4140
Working on: AISI-SAE 1050
Working on: AISI-SAE 5140
Working on: AISI-SAE 1045
Working on: AISI 1090
Working on: AISI 1030
Working on: AISI-SAE 1030
Working on: AISI 4640
Working on: AISI 52100
Working on: AISI 1095
Working on: AISI 1049
Working on: AISI 4047
Working on: AISI-SAE 1080
Working on: AISI-SAE 1040
Working on: AISI-SAE 6150
Working on: AISI 1074 Carbon Steel

```
dict_steel_tables
```

{'AISI-SAE 1335': [shape: (6, 2)
  ┌────────────────┬───────────────┐
  │ Element        ┆ Content (%)   │
  │ ---            ┆ ---           │
  │ str            ┆ str           │
  ╞════════════════╪═══════════════╡
  │ Iron, Fe       ┆ 97.3 - 97.92  │
  │ Manganese, Mn  ┆ 1.60 - 1.90   │
  │ Carbon, C      ┆ 0.330 - 0.380 │
  │ Silicon, Si    ┆ 0.15 - 0.35   │
  │ Sulfur, S      ┆ ≤ 0.040       │
  │ Phosphorous, P ┆ ≤ 0.035       │
  └────────────────┴───────────────┘,
  shape: (1, 3)
  ┌────────────┬────────────┬──────────────┐
  │ Properties ┆ Metric     ┆ Imperial     │
  │ ---        ┆ ---        ┆ ---          │
  │ str        ┆ str        ┆ str          │
  ╞════════════╪════════════╪══════════════╡
  │ Density    ┆ 7.87 g/cm3 ┆ 0.284 lb/in³ │
  └────────────┴────────────┴──────────────┘,
  shape: (10, 3)
  ┌─────────────────────────────────┬─────────────┬─────────────────┐
  │ Properties                      ┆ Metric      ┆ Imperial        │
  │ ---                             ┆ ---         ┆ ---             │
  │ str                             ┆ str         ┆ str             │
  ╞═════════════════════════════════╪═════════════╪═════════════════╡
  │ Bulk modulus (typical for stee… ┆ 140 GPa     ┆ 20300 ksi       │
  │ Shear modulus (typical for ste… ┆ 80.0 GPa    ┆ 11600 ksi       │
  │ Elastic modulus                 ┆ 190-210 GPa ┆ 27557-30458 ksi │
  │ Poisson's ratio                 ┆ 0.27-0.30   ┆ 0.27-0.30       │
  │ Hardness, Brinell               ┆ 179 - 235   ┆ 179 - 235       │
  │ Hardness, Knoop (converted fro… ┆ 229         ┆ 229             │
  │ Hardness, Rockwell B (converte… ┆ 93          ┆ 93              │
  │ Hardness, Rockwell C            ┆ 15          ┆ 15              │
  │ Hardness, Vickers (converted f… ┆ 217         ┆ 217             │
  │ Machinability (based on 100 ma… ┆ 55          ┆ 55              │
  └─────────────────────────────────┴─────────────┴─────────────────┘,
  shape: (2, 3)
  ┌─────────────────────────────────┬─────────────┬──────────────────────┐
  │ Properties                      ┆ Metric      ┆ Imperial             │
  │ ---                             ┆ ---         ┆ ---                  │
  │ str                             ┆ str         ┆ str                  │
  ╞═════════════════════════════════╪═════════════╪══════════════════════╡
  │ Thermal expansion co-efficient… ┆ 11.5 µm/m°C ┆ 6.39 µin/in°F        │
  │ Thermal conductivity (typical … ┆ 51.9 W/mK   ┆ 360 BTU in/hr.ft².°F │
  └─────────────────────────────────┴─────────────┴──────────────────────┘],
 'AISI-SAE 4027': [shape: (7, 2)
  ┌────────────────┬─────────────┐
  │ Element        ┆ Content (%) │
  │ ---            ┆ ---         │
  │ str            ┆ str         │
  ╞════════════════╪═════════════╡
  │ Iron, Fe       ┆ 98.08-98.7  │
  │ Manganese, Mn  ┆ 0.70-0.90   │
  │ Carbon, C      ┆ 0.25-0.30   │
  │ Molybdenum, Mo ┆ 0.20-0.30   │
  │ Silicon, Si    ┆ 0.15-0.35   │
  │ Sulfur, S      ┆ 0.040       │
  │ Phosphorous, P ┆ 0.035       │
  └────────────────┴─────────────┘,
  shape: (1, 3)
  ┌────────────┬────────────┬──────────────┐
  │ Properties ┆ Metric     ┆ Imperial     │
  │ ---        ┆ ---        ┆ ---          │
  │ str        ┆ str        ┆ str          │
  ╞════════════╪════════════╪══════════════╡
  │ Density    ┆ 7.85 g/cm3 ┆ 0.284 lb/in³ │
  └────────────┴────────────┴──────────────┘,
  shape: (13, 3)
  ┌─────────────────────────────────┬─────────────┬─────────────────┐
  │ Properties                      ┆ Metric      ┆ Imperial        │
  │ ---                             ┆ ---         ┆ ---             │
  │ str                             ┆ str         ┆ str             │
  ╞═════════════════════════════════╪═════════════╪═════════════════╡
  │ Tensile strength                ┆ 515 MPa     ┆ 74700 psi       │
  │ Yield strength                  ┆ 325 MPa     ┆ 47100 psi       │
  │ Bulk modulus (typical for stee… ┆ 140 GPa     ┆ 20300 ksi       │
  │ Shear modulus (typical for ste… ┆ 80.0 GPa    ┆ 11600 ksi       │
  │ Elastic modulus                 ┆ 190-210 GPa ┆ 27557-30458 ksi │
  │ …                               ┆ …           ┆ …               │
  │ Hardness, Brinell               ┆ 143         ┆ 143             │
  │ Hardness, Knoop (converted fro… ┆ 163         ┆ 163             │
  │ Hardness, Rockwell B (converte… ┆ 78          ┆ 78              │
  │ Hardness, Vickers (converted f… ┆ 149         ┆ 149             │
  │ Machinability (annealed and co… ┆ 70          ┆ 70              │
  └─────────────────────────────────┴─────────────┴─────────────────┘,
  shape: (1, 3)
  ┌─────────────────────────────────┬───────────┬──────────────────────┐
  │ Properties                      ┆ Metric    ┆ Imperial             │
  │ ---                             ┆ ---       ┆ ---                  │
  │ str                             ┆ str       ┆ str                  │
  ╞═════════════════════════════════╪═══════════╪══════════════════════╡
  │ Thermal conductivity (typical … ┆ 44.5 W/mK ┆ 309 BTU in/hr.ft².°F │
  └─────────────────────────────────┴───────────┴──────────────────────┘],
 'AISI 1055': [shape: (5, 2)
  ┌────────────────┬─────────────┐
  │ Element        ┆ Content (%) │
  │ ---            ┆ ---         │
  │ str            ┆ str         │
  ╞════════════════╪═════════════╡
  │ Iron, Fe       ┆ 98.41-98.9  │
  │ Manganese, Mn  ┆ 0.60-0.90   │
  │ Carbon, C      ┆ 0.50-0.60   │
  │ Sulfur, S      ┆ ≤ 0.050     │
  │ Phosphorous, P ┆ ≤ 0.040     │
  └────────────────┴─────────────┘,
  shape: (1, 3)
  ┌────────────┬────────────┬──────────────┐
  │ Properties ┆ Metric     ┆ Imperial     │
  │ ---        ┆ ---        ┆ ---          │
  │ str        ┆ str        ┆ str          │
  ╞════════════╪════════════╪══════════════╡
  │ Density    ┆ 7.85 g/cm3 ┆ 0.284 lb/in3 │
  └────────────┴────────────┴──────────────┘,
  shape: (14, 3)
  ┌─────────────────────────────────┬─────────────┬─────────────────┐
  │ Properties                      ┆ Metric      ┆ Imperial        │
  │ ---                             ┆ ---         ┆ ---             │
  │ str                             ┆ str         ┆ str             │
  ╞═════════════════════════════════╪═════════════╪═════════════════╡
  │ Tensile strength, ultimate      ┆ 660 MPa     ┆ 95700 psi       │
  │ Tensile strength, yield         ┆ 560 MPa     ┆ 81200 psi       │
  │ Modulus of elasticity           ┆ 190-210 GPa ┆ 29700-30458 ksi │
  │ Bulk modulus (typical for stee… ┆ 140 GPa     ┆ 20300 ksi       │
  │ Shear modulus (typical for ste… ┆ 80 GPa      ┆ 11600 ksi       │
  │ …                               ┆ …           ┆ …               │
  │ Hardness, Knoop (converted fro… ┆ 219         ┆ 219             │
  │ Hardness, Rockwell B (converte… ┆ 92          ┆ 92              │
  │ Hardness, Rockwell C (converte… ┆ 13          ┆ 13              │
  │ Hardness, Vickers (converted f… ┆ 207         ┆ 207             │
  │ Machinability (based on AISI 1… ┆ 55          ┆ 55              │
  └─────────────────────────────────┴─────────────┴─────────────────┘,
  shape: (2, 3)
  ┌────────────────────────────────┬───────────┬──────────────────────┐
  │ Properties                     ┆ Metric    ┆ Imperial             │
  │ ---                            ┆ ---       ┆ ---                  │
  │ str                            ┆ str       ┆ str                  │
  ╞════════════════════════════════╪═══════════╪══════════════════════╡
  │ Thermal expansion co-efficient ┆ 11 µm/m°C ┆ 6.11 µin/in°F        │
  │ Thermal conductivity           ┆ 49.8 W/mK ┆ 346 BTU in/hr.ft2.°F │
  └────────────────────────────────┴───────────┴──────────────────────┘],
 'AISI-SAE 1042': [shape: (5, 2)
  ┌────────────────┬─────────────┐
  │ Element        ┆ Content (%) │
  │ ---            ┆ ---         │
  │ str            ┆ str         │
  ╞════════════════╪═════════════╡
  │ Iron, Fe       ┆ 98.54-99.0  │
  │ Manganese, Mn  ┆ 0.600-0.900 │
  │ Carbon, C      ┆ 0.400-0.470 │
  │ Sulfur, S      ┆ 0.0500      │
  │ Phosphorous, P ┆ 0.0400      │
  └────────────────┴─────────────┘,
  shape: (1, 3)
  ┌────────────┬─────────────┬───────────────┐
  │ Properties ┆ Metric      ┆ Imperial      │
  │ ---        ┆ ---         ┆ ---           │
  │ str        ┆ str         ┆ str           │
  ╞════════════╪═════════════╪═══════════════╡
  │ Density    ┆ 7.844 g/cm3 ┆ 0.2833 lb/in3 │
  └────────────┴─────────────┴───────────────┘,
  shape: (2, 3)
  ┌─────────────────┬─────────────┬─────────────────┐
  │ Properties      ┆ Metric      ┆ Imperial        │
  │ ---             ┆ ---         ┆ ---             │
  │ str             ┆ str         ┆ str             │
  ╞═════════════════╪═════════════╪═════════════════╡
  │ Elastic modulus ┆ 190-210 GPa ┆ 27557-30458 ksi │
  │ Poisson's ratio ┆ 0.27-0.30   ┆ 0.27-0.30       │
  └─────────────────┴─────────────┴─────────────────┘,
  shape: (2, 2)
  ┌──────────────────────┬────────────┐
  │ Properties           ┆ Conditions │
  │ ---                  ┆ ---        │
  │ str                  ┆ str        │
  ╞══════════════════════╪════════════╡
  │ T (ºC)               ┆ Treatment  │
  │ Thermal conductivity ┆ 51.9 W/mk  │
  └──────────────────────┴────────────┘],
 'AISI 6145': [shape: (7, 2)
  ┌───────────────┬─────────────┐
  │ Element       ┆ Content (%) │
  │ ---           ┆ ---         │
  │ str           ┆ str         │
  ╞═══════════════╪═════════════╡
  │ Chromium, Cr  ┆ 0.8-1.1     │
  │ Manganese, Mn ┆ ≤0.7-0.9    │
  │ Carbon, C     ┆ ≤0.43-0.48  │
  │ Silicon, Si   ┆ ≤0.2-0.35   │
  │ Vanadium, V   ┆ ≥0.15       │
  │ Phosphorus, P ┆ ≤0.04       │
  │ Sulfur, S     ┆ ≤0.05       │
  └───────────────┴─────────────┘,
  shape: (1, 3)
  ┌────────────┬────────────┬──────────────┐
  │ Properties ┆ Metric     ┆ Imperial     │
  │ ---        ┆ ---        ┆ ---          │
  │ str        ┆ str        ┆ str          │
  ╞════════════╪════════════╪══════════════╡
  │ Density    ┆ 7.75 g/cm3 ┆ 0.280 lb/in3 │
  └────────────┴────────────┴──────────────┘,
  shape: (8, 3)
  ┌────────────────────────┬─────────────┬─────────────────┐
  │ Properties             ┆ Metric      ┆ Imperial        │
  │ ---                    ┆ ---         ┆ ---             │
  │ str                    ┆ str         ┆ str             │
  ╞════════════════════════╪═════════════╪═════════════════╡
  │ Tensile strength       ┆ 1213 MPa    ┆ 175900 psi      │
  │ Yield strength (@0.2%) ┆ 1165 MPa    ┆ 169000 psi      │
  │ Modulus of elasticity  ┆ 201-209 GPa ┆ 29200-30300 ksi │
  │ Bulk modulus           ┆ 160-170 GPa ┆ 23200-24700 ksi │
  │ Shear modulus          ┆ 81-82 GPa   ┆ 11700-11900 ksi │
  │ Poisson’s ratio        ┆ 0.27-030    ┆ 0.27-030        │
  │ Elongation at break    ┆ 16%         ┆ 16%             │
  │ Hardness, Brinell      ┆ 429         ┆ 429             │
  └────────────────────────┴─────────────┴─────────────────┘,
  shape: (2, 3)
  ┌────────────────────────────────┬───────────┬───────────────────────┐
  │ Properties                     ┆ Metric    ┆ Imperial              │
  │ ---                            ┆ ---       ┆ ---                   │
  │ str                            ┆ str       ┆ str                   │
  ╞════════════════════════════════╪═══════════╪═══════════════════════╡
  │ Thermal expansion co-efficient ┆ 10 µm/m°C ┆ 5.5 µin/in°F          │
  │ Thermal conductivity           ┆ 25 W/mK   ┆ 173.3 BTU.in/hrft².°F │
  └────────────────────────────────┴───────────┴───────────────────────┘],
 'AISI-SAE 4037': [shape: (7, 2)
  ┌────────────────┬─────────────┐
  │ Element        ┆ Content (%) │
  │ ---            ┆ ---         │
  │ str            ┆ str         │
  ╞════════════════╪═════════════╡
  │ Iron, Fe       ┆ 97.98-98.6  │
  │ Manganese, Mn  ┆ 0.70-0.90   │
  │ Carbon, C      ┆ 0.35-0.40   │
  │ Silicon, Si    ┆ 0.15-0.35   │
  │ Molybdenum, Mo ┆ 0.20-0.30   │
  │ Sulfur, S      ┆ 0.040       │
  │ Phosphorous, P ┆ 0.035       │
  └────────────────┴─────────────┘,
  shape: (1, 3)
  ┌────────────┬────────────┬──────────────┐
  │ Properties ┆ Metric     ┆ Imperial     │
  │ ---        ┆ ---        ┆ ---          │
  │ str        ┆ str        ┆ str          │
  ╞════════════╪════════════╪══════════════╡
  │ Density    ┆ 7.85 g/cm3 ┆ 0.284 lb/in³ │
  └────────────┴────────────┴──────────────┘,
  shape: (10, 3)
  ┌─────────────────────────────────┬─────────────┬─────────────────┐
  │ Properties                      ┆ Metric      ┆ Imperial        │
  │ ---                             ┆ ---         ┆ ---             │
  │ str                             ┆ str         ┆ str             │
  ╞═════════════════════════════════╪═════════════╪═════════════════╡
  │ Elastic modulus                 ┆ 190-210 GPa ┆ 27557-30458 ksi │
  │ Bulk modulus (typical for stee… ┆ 140 GPa     ┆ 20300 ksi       │
  │ Shear modulus (typical for ste… ┆ 80 GPa      ┆ 11600 ksi       │
  │ Poisson’s ratio                 ┆ 0.27-0.30   ┆ 0.27-0.30       │
  │ Hardness, Brinell               ┆ 196         ┆ 196             │
  │ Hardness, Knoop (converted fro… ┆ 218         ┆ 218             │
  │ Hardness, Rockwell B (converte… ┆ 92          ┆ 92              │
  │ Hardness, Rockwell C (converte… ┆ 12          ┆ 12              │
  │ Hardness, Vickers (converted f… ┆ 206         ┆ 206             │
  │ Machinability (annealed and co… ┆ 70          ┆ 70              │
  └─────────────────────────────────┴─────────────┴─────────────────┘,
  shape: (1, 3)
  ┌──────────────────────┬───────────┬──────────────────────┐
  │ Properties           ┆ Metric    ┆ Imperial             │
  │ ---                  ┆ ---       ┆ ---                  │
  │ str                  ┆ str       ┆ str                  │
  ╞══════════════════════╪═══════════╪══════════════════════╡
  │ Thermal conductivity ┆ 48.1 W/mK ┆ 334 BTU in/hr.ft².°F │
  └──────────────────────┴───────────┴──────────────────────┘],
 'AISI-SAE 1026': [shape: (5, 2)
  ┌────────────────┬─────────────┐
  │ Element        ┆ Content (%) │
  │ ---            ┆ ---         │
  │ str            ┆ str         │
  ╞════════════════╪═════════════╡
  │ Iron, Fe       ┆ 98.73-99.18 │
  │ Carbon, C      ┆ 0.220-0.280 │
  │ Manganese, Mn  ┆ 0.60-0.90   │
  │ Sulfur, S      ┆ ≤ 0.050     │
  │ Phosphorous, P ┆ ≤ 0.040     │
  └────────────────┴─────────────┘,
  shape: (1, 3)
  ┌────────────┬──────────────┬───────────────┐
  │ Properties ┆ Metric       ┆ Imperial      │
  │ ---        ┆ ---          ┆ ---           │
  │ str        ┆ str          ┆ str           │
  ╞════════════╪══════════════╪═══════════════╡
  │ Density    ┆ 7.858 g/ cm3 ┆ 0.2839 lb/in³ │
  └────────────┴──────────────┴───────────────┘,
  shape: (13, 3)
  ┌─────────────────────────────────┬─────────────┬─────────────────┐
  │ Properties                      ┆ Metric      ┆ Imperial        │
  │ ---                             ┆ ---         ┆ ---             │
  │ str                             ┆ str         ┆ str             │
  ╞═════════════════════════════════╪═════════════╪═════════════════╡
  │ Tensile strength                ┆ 490 MPa     ┆ 71100 psi       │
  │ Yield strength                  ┆ 415 MPa     ┆ 60200 psi       │
  │ Bulk modulus (typical for stee… ┆ 140 GPa     ┆ 20300 ksi       │
  │ Shear modulus (typical for ste… ┆ 80.0 GPa    ┆ 11600 ksi       │
  │ Elastic modulus                 ┆ 190-210 GPa ┆ 27557-30458 ksi │
  │ …                               ┆ …           ┆ …               │
  │ Hardness, Brinell               ┆ 143         ┆ 143             │
  │ Hardness, Knoop (converted fro… ┆ 163         ┆ 163             │
  │ Hardness, Rockwell B (converte… ┆ 78          ┆ 78              │
  │ Hardness, Vickers (converted f… ┆ 149         ┆ 149             │
  │ Machinability (based on AISI 1… ┆ 75          ┆ 75              │
  └─────────────────────────────────┴─────────────┴─────────────────┘,
  shape: (2, 3)
  ┌─────────────────────────────────┬─────────────┬──────────────────────┐
  │ Properties                      ┆ Metric      ┆ Imperial             │
  │ ---                             ┆ ---         ┆ ---                  │
  │ str                             ┆ str         ┆ str                  │
  ╞═════════════════════════════════╪═════════════╪══════════════════════╡
  │ Thermal expansion co-efficient… ┆ 12.1 µm/m°C ┆ 6.72 µin/in°F        │
  │ Thermal conductivity (0ºC)      ┆ 51.9 W/mK   ┆ 360 BTU in/hr.ft².°F │
  └─────────────────────────────────┴─────────────┴──────────────────────┘,
  shape: (4, 5)
  ┌─────────────┬───────────┬───────────┬─────────────┬─────────────┐
  │ ASTM A29    ┆ ASTM A510 ┆ ASTM A512 ┆ ASTM A513   ┆ ASTM A519   │
  │ ---         ┆ ---       ┆ ---       ┆ ---         ┆ ---         │
  │ str         ┆ str       ┆ str       ┆ str         ┆ str         │
  ╞═════════════╪═══════════╪═══════════╪═════════════╪═════════════╡
  │ ASTM A545   ┆ ASTM A576 ┆ ASTM A830 ┆ MIL F-20670 ┆ MIL S-22698 │
  │ MIL S-24093 ┆ SAE J1397 ┆ SAE J403  ┆ SAE J412    ┆ SAE J414    │
  │ ASTM A273   ┆           ┆           ┆             ┆             │
  │             ┆           ┆           ┆             ┆             │
  └─────────────┴───────────┴───────────┴─────────────┴─────────────┘],
 'AISI-SAE 5160': [shape: (7, 2)
  ┌────────────────┬────────────────┐
  │ Element        ┆ Content (%)    │
  │ ---            ┆ ---            │
  │ str            ┆ str            │
  ╞════════════════╪════════════════╡
  │ Iron, Fe       ┆ 97.085 - 97.84 │
  │ Manganese, Mn  ┆ 0.750 - 1      │
  │ Chromium, Cr   ┆ 0.7 - 0.9      │
  │ Carbon, C      ┆ 0.560 - 0.640  │
  │ Phosphorous, P ┆ ≤ 0.0350       │
  │ Silicon, Si    ┆ 0.150 - 0.3    │
  │ Sulfur, S      ┆ ≤ 0.04         │
  └────────────────┴────────────────┘,
  shape: (1, 3)
  ┌────────────┬────────────┬──────────────┐
  │ Properties ┆ Metric     ┆ Imperial     │
  │ ---        ┆ ---        ┆ ---          │
  │ str        ┆ str        ┆ str          │
  ╞════════════╪════════════╪══════════════╡
  │ Density    ┆ 7.85 g/cm3 ┆ 0.284 lb/in³ │
  └────────────┴────────────┴──────────────┘,
  shape: (13, 3)
  ┌─────────────────────────────────┬─────────────┬─────────────────┐
  │ Properties                      ┆ Metric      ┆ Imperial        │
  │ ---                             ┆ ---         ┆ ---             │
  │ str                             ┆ str         ┆ str             │
  ╞═════════════════════════════════╪═════════════╪═════════════════╡
  │ Tensile strength, ultimate      ┆ 724 MPa     ┆ 105000 psi      │
  │ Tensile strength, yield         ┆ 275 MPa     ┆ 39900 psi       │
  │ Modulus of elasticity           ┆ 190-210 GPa ┆ 27557-30458 ksi │
  │ Bulk modulus (typical for stee… ┆ 140 GPa     ┆ 20300 ksi       │
  │ Shear modulus (typical for ste… ┆ 80 GPa      ┆ 11600 ksi       │
  │ …                               ┆ …           ┆ …               │
  │ Hardness, Knoop (converted fro… ┆ 219         ┆ 219             │
  │ Hardness, Rockwell B (converte… ┆ 92          ┆ 92              │
  │ Hardness, Rockwell C (converte… ┆ 13          ┆ 13              │
  │ Hardness, Vickers (converted f… ┆ 207         ┆ 207             │
  │ Machinability (spheroidized an… ┆ 55          ┆ 55              │
  └─────────────────────────────────┴─────────────┴─────────────────┘,
  shape: (1, 3)
  ┌──────────────────────┬───────────┬───────────────────────┐
  │ Properties           ┆ Metric    ┆ Imperial              │
  │ ---                  ┆ ---       ┆ ---                   │
  │ str                  ┆ str       ┆ str                   │
  ╞══════════════════════╪═══════════╪═══════════════════════╡
  │ Thermal conductivity ┆ 46.6 W/mK ┆ 323 BTU in/hr.ft2. °F │
  └──────────────────────┴───────────┴───────────────────────┘],
 'AISI-SAE 1065': [shape: (5, 2)
  ┌────────────────┬──────────────┐
  │ Element        ┆ Content (%)  │
  │ ---            ┆ ---          │
  │ str            ┆ str          │
  ╞════════════════╪══════════════╡
  │ Iron, Fe       ┆ 98.31 - 98.8 │
  │ Manganese, Mn  ┆ 0.60 - 0.90  │
  │ Carbon, C      ┆ 0.60 - 0.70  │
  │ Sulfur, S      ┆ 0.05         │
  │ Phosphorous, P ┆ 0.04         │
  └────────────────┴──────────────┘,
  shape: (1, 3)
  ┌────────────┬────────────┬──────────────┐
  │ Properties ┆ Metric     ┆ Imperial     │
  │ ---        ┆ ---        ┆ ---          │
  │ str        ┆ str        ┆ str          │
  ╞════════════╪════════════╪══════════════╡
  │ Density    ┆ 7.85 g/cm3 ┆ 0.284 lb/in³ │
  └────────────┴────────────┴──────────────┘,
  shape: (14, 3)
  ┌─────────────────────────────────┬─────────┬───────────┐
  │ Properties                      ┆ Metric  ┆ Imperial  │
  │ ---                             ┆ ---     ┆ ---       │
  │ str                             ┆ str     ┆ str       │
  ╞═════════════════════════════════╪═════════╪═══════════╡
  │ Tensile strength, ultimate      ┆ 635 MPa ┆ 92100 psi │
  │ Tensile strength, yield         ┆ 490 MPa ┆ 71100 psi │
  │ Modulus of elasticity           ┆ 200GPa  ┆ 29007ksi  │
  │ Bulk modulus (typical for stee… ┆ 140 GPa ┆ 20300 ksi │
  │ Shear modulus (typical for ste… ┆ 80 GPa  ┆ 11600 ksi │
  │ …                               ┆ …       ┆ …         │
  │ Hardness, Knoop (converted fro… ┆ 209     ┆ 209       │
  │ Hardness, Rockwell B (converte… ┆ 90      ┆ 90        │
  │ Hardness, Rockwell C (converte… ┆ 10      ┆ 10        │
  │ Hardness, Vickers (converted f… ┆ 196     ┆ 196       │
  │ Machinability (based on AISI 1… ┆ 60      ┆ 60        │
  └─────────────────────────────────┴─────────┴───────────┘,
  shape: (1, 3)
  ┌──────────────────────┬───────────┬──────────────────────┐
  │ Properties           ┆ Metric    ┆ Imperial             │
  │ ---                  ┆ ---       ┆ ---                  │
  │ str                  ┆ str       ┆ str                  │
  ╞══════════════════════╪═══════════╪══════════════════════╡
  │ Thermal conductivity ┆ 49.8 W/mK ┆ 346 BTU in/hr.ft².°F │
  └──────────────────────┴───────────┴──────────────────────┘],
 'AISI-SAE 4340': [shape: (9, 2)
  ┌────────────────┬────────────────┐
  │ Element        ┆ Content (%)    │
  │ ---            ┆ ---            │
  │ str            ┆ str            │
  ╞════════════════╪════════════════╡
  │ Iron, Fe       ┆ 95.195 - 96.33 │
  │ Nickel, Ni     ┆ 1.65 - 2.00    │
  │ Chromium, Cr   ┆ 0.700 - 0.900  │
  │ Manganese, Mn  ┆ 0.600 - 0.800  │
  │ Carbon, C      ┆ 0.370 - 0.430  │
  │ Molybdenum, Mo ┆ 0.200 - 0.300  │
  │ Silicon, Si    ┆ 0.150 - 0.300  │
  │ Sulfur, S      ┆ 0.0400         │
  │ Phosphorous, P ┆ 0.0350         │
  └────────────────┴────────────────┘,
  shape: (2, 3)
  ┌───────────────┬────────────┬──────────────┐
  │ Properties    ┆ Metric     ┆ Imperial     │
  │ ---           ┆ ---        ┆ ---          │
  │ str           ┆ str        ┆ str          │
  ╞═══════════════╪════════════╪══════════════╡
  │ Density       ┆ 7.85 g/cm3 ┆ 0.284 lb/in³ │
  │ Melting point ┆ 1427°C     ┆ 2600°F       │
  └───────────────┴────────────┴──────────────┘,
  shape: (14, 3)
  ┌─────────────────────────────────┬─────────────┬─────────────────┐
  │ Properties                      ┆ Metric      ┆ Imperial        │
  │ ---                             ┆ ---         ┆ ---             │
  │ str                             ┆ str         ┆ str             │
  ╞═════════════════════════════════╪═════════════╪═════════════════╡
  │ Tensile strength                ┆ 745 MPa     ┆ 108000 psi      │
  │ Yield strength                  ┆ 470 MPa     ┆ 68200 psi       │
  │ Bulk modulus (typical for stee… ┆ 140 GPa     ┆ 20300 ksi       │
  │ Shear modulus (typical for ste… ┆ 80 GPa      ┆ 11600 ksi       │
  │ Elastic modulus                 ┆ 190-210 GPa ┆ 27557-30458 ksi │
  │ …                               ┆ …           ┆ …               │
  │ Hardness, Knoop (converted fro… ┆ 240         ┆ 240             │
  │ Hardness, Rockwell B (converte… ┆ 95          ┆ 95              │
  │ Hardness, Rockwell C (converte… ┆ 17          ┆ 17              │
  │ Hardness, Vickers (converted f… ┆ 228         ┆ 228             │
  │ Machinability (annealed and co… ┆ 50          ┆ 50              │
  └─────────────────────────────────┴─────────────┴─────────────────┘,
  shape: (2, 3)
  ┌─────────────────────────────────┬─────────────┬──────────────────────┐
  │ Properties                      ┆ Metric      ┆ Imperial             │
  │ ---                             ┆ ---         ┆ ---                  │
  │ str                             ┆ str         ┆ str                  │
  ╞═════════════════════════════════╪═════════════╪══════════════════════╡
  │ Thermal expansion co-efficient… ┆ 12.3 µm/m°C ┆ 6.83 µin/in°F        │
  │ Thermal conductivity (typical … ┆ 44.5 W/mK   ┆ 309 BTU in/hr.ft².°F │
  └─────────────────────────────────┴─────────────┴──────────────────────┘,
  [['AMS 6359',
    'AMS 6454',
    'ASTM A331 (4340)',
    'ASTM A711',
    'SAE J1397 (4340)'],
   ['AMS 6409',
    'ASTM A29 (4340)',
    'ASTM A506 (4340)',
    'ASTM A752 (4340)',
    'SAE J404 (4340)'],
   ['AMS 6414',
    'ASTM A320 (L43)',
    'ASTM A519 (4340)',
    'ASTM A829',
    'SAE J412 (4340)'],
   ['AMS 6415', 'ASTM A322 (4340)', 'ASTM A646 (4340-7)', 'MIL S-5000'],
   ['', '', '', '', '']]],
 'AISI-SAE 1035': [shape: (5, 2)
  ┌────────────────┬─────────────┐
  │ Element        ┆ Content (%) │
  │ ---            ┆ ---         │
  │ str            ┆ str         │
  ╞════════════════╪═════════════╡
  │ Iron, Fe       ┆ 98.63-99.09 │
  │ Manganese, Mn  ┆ 0.60-0.90   │
  │ Carbon, C      ┆ 0.310-0.380 │
  │ Sulfur, S      ┆ ≤ 0.050     │
  │ Phosphorous, P ┆ ≤ 0.040     │
  └────────────────┴─────────────┘,
  shape: (1, 3)
  ┌────────────┬────────────┬──────────────┐
  │ Properties ┆ Metric     ┆ Imperial     │
  │ ---        ┆ ---        ┆ ---          │
  │ str        ┆ str        ┆ str          │
  ╞════════════╪════════════╪══════════════╡
  │ Density    ┆ 7.85 g/cm3 ┆ 0.284 lb/in3 │
  └────────────┴────────────┴──────────────┘,
  shape: (13, 3)
  ┌─────────────────────────────────┬─────────────┬─────────────────┐
  │ Properties                      ┆ Metric      ┆ Imperial        │
  │ ---                             ┆ ---         ┆ ---             │
  │ str                             ┆ str         ┆ str             │
  ╞═════════════════════════════════╪═════════════╪═════════════════╡
  │ Tensile strength, ultimate      ┆ 585 MPa     ┆ 84800 psi       │
  │ Tensile strength, yield         ┆ 370 MPa     ┆ 53700 psi       │
  │ Modulus of elasticity           ┆ 190-210 GPa ┆ 29700-30458 ksi │
  │ Bulk modulus (typical for stee… ┆ 140 GPa     ┆ 20300 ksi       │
  │ Shear modulus (typical for ste… ┆ 80 GPa      ┆ 11600 ksi       │
  │ …                               ┆ …           ┆ …               │
  │ Hardness, Brinell               ┆ 183         ┆ 183             │
  │ Hardness, Knoop (converted fro… ┆ 204         ┆ 204             │
  │ Hardness, Rockwell B (converte… ┆ 89          ┆ 89              │
  │ Hardness, Vickers (converted f… ┆ 192         ┆ 192             │
  │ Machinability (based on AISI 1… ┆ 65          ┆ 65              │
  └─────────────────────────────────┴─────────────┴─────────────────┘,
  shape: (2, 3)
  ┌─────────────────────────────────┬───────────┬──────────────────────┐
  │ Thermal Properties              ┆ Metric    ┆ Imperial             │
  │ ---                             ┆ ---       ┆ ---                  │
  │ str                             ┆ str       ┆ str                  │
  ╞═════════════════════════════════╪═══════════╪══════════════════════╡
  │ Thermal expansion co-efficient… ┆ 11 µm/m°C ┆ 6.11 µin/in°F        │
  │ Thermal conductivity            ┆ 51.9 W/mK ┆ 360 BTU in/hr.ft2.°F │
  └─────────────────────────────────┴───────────┴──────────────────────┘,
  [['AMS 5080',
    'ASTM A544 (1035)',
    'MIL S-19434',
    'AFNOR CC 35',
    'B.S. 080 A 37'],
   ['AMS 5082',
    'ASTM A545 (1035)',
    'MIL S-3289',
    'DIN 1.0501',
    'B.S. 080 M 36'],
   ['ASTM A29 (1035)',
    'ASTM A546 (1035)',
    'MIL S-46070',
    'UNI C 35',
    'AMS 5080D'],
   ['ASTM A510 (1035)',
    'ASTM A576 (1035)',
    'QQ S700 (C1035)',
    'SS 1550',
    'AMS 5082A'],
   ['ASTM A512 (1035)',
    'ASTM A682 (1035)',
    'SAE J1397 (1035)',
    'B.S. 060 A 35',
    'ASTM A108'],
   ['ASTM A513 (1035)',
    'ASTM A827',
    'SAE J403 (1035)',
    'B.S. 080 A 32',
    'QQ S635'],
   ['ASTM A519 (1035)', 'ASTM A830', 'SAE J412 (1035)', 'B.S. 080 A 35'],
   ['', '', '', '']]],
 'AISI-SAE 1038': [shape: (5, 2)
  ┌────────────────┬─────────────┐
  │ Element        ┆ Content (%) │
  │ ---            ┆ ---         │
  │ str            ┆ str         │
  ╞════════════════╪═════════════╡
  │ Iron, Fe       ┆ 98.59-99.09 │
  │ Manganese, Mn  ┆ 0.60-0.90   │
  │ Carbon, C      ┆ 0.340-0.420 │
  │ Sulfur, S      ┆ ≤ 0.050     │
  │ Phosphorous, P ┆ ≤ 0.040     │
  └────────────────┴─────────────┘,
  shape: (1, 3)
  ┌────────────┬─────────────┬───────────────┐
  │ Properties ┆ Metric      ┆ Imperial      │
  │ ---        ┆ ---         ┆ ---           │
  │ str        ┆ str         ┆ str           │
  ╞════════════╪═════════════╪═══════════════╡
  │ Density    ┆ 7.845 g/cm3 ┆ 0.2834 lb/in³ │
  └────────────┴─────────────┴───────────────┘,
  shape: (13, 3)
  ┌─────────────────────────────────┬─────────────┬─────────────────┐
  │ Properties                      ┆ Metric      ┆ Imperial        │
  │ ---                             ┆ ---         ┆ ---             │
  │ str                             ┆ str         ┆ str             │
  ╞═════════════════════════════════╪═════════════╪═════════════════╡
  │ Tensile strength, ultimate      ┆ 570 MPa     ┆ 82700 psi       │
  │ Tensile strength, yield         ┆ 485 MPa     ┆ 70300 psi       │
  │ Modulus of elasticity           ┆ 190-210 GPa ┆ 29700-30458 ksi │
  │ Bulk modulus (typical for stee… ┆ 140 GPa     ┆ 20300 ksi       │
  │ Shear modulus (typical for ste… ┆ 80.0 GPa    ┆ 11600 ksi       │
  │ …                               ┆ …           ┆ …               │
  │ Hardness, Brinell               ┆ 163         ┆ 163             │
  │ Hardness, Knoop (converted fro… ┆ 184         ┆ 184             │
  │ Hardness, Rockwell B (converte… ┆ 84          ┆ 84              │
  │ Hardness, Vickers (converted f… ┆ 170         ┆ 170             │
  │ Machinability (based on AISI 1… ┆ 65          ┆ 65              │
  └─────────────────────────────────┴─────────────┴─────────────────┘,
  shape: (1, 3)
  ┌──────────────────────┬───────────┬──────────────────────┐
  │ Thermal Properties   ┆ Metric    ┆ Imperial             │
  │ ---                  ┆ ---       ┆ ---                  │
  │ str                  ┆ str       ┆ str                  │
  ╞══════════════════════╪═══════════╪══════════════════════╡
  │ Thermal conductivity ┆ 51.9 W/mK ┆ 360 BTU in/hr.ft².°F │
  └──────────────────────┴───────────┴──────────────────────┘],
 'AISI-SAE 4140': [shape: (8, 2)
  ┌────────────────┬───────────────┐
  │ Element        ┆ Content (%)   │
  │ ---            ┆ ---           │
  │ str            ┆ str           │
  ╞════════════════╪═══════════════╡
  │ Chromium, Cr   ┆ 0.80 - 1.10   │
  │ Manganese, Mn  ┆ 0.75 - 1.0    │
  │ Carbon, C      ┆ 0.380 - 0.430 │
  │ Silicon, Si    ┆ 0.15 - 0.30   │
  │ Molybdenum, Mo ┆ 0.15 - 0.25   │
  │ Sulfur, S      ┆ 0.040         │
  │ Phosphorous, P ┆ 0.035         │
  │ Iron, Fe       ┆ Balance       │
  └────────────────┴───────────────┘,
  shape: (2, 3)
  ┌───────────────┬────────────┬──────────────┐
  │ Properties    ┆ Metric     ┆ Imperial     │
  │ ---           ┆ ---        ┆ ---          │
  │ str           ┆ str        ┆ str          │
  ╞═══════════════╪════════════╪══════════════╡
  │ Density       ┆ 7.85 g/cm3 ┆ 0.284 lb/in³ │
  │ Melting point ┆ 1416°C     ┆ 2580°F       │
  └───────────────┴────────────┴──────────────┘,
  shape: (13, 3)
  ┌─────────────────────────────────┬─────────────┬─────────────────┐
